Repository: lumenary-academy/lumenary

# Lumenary Academy

**All the sciences. Many languages. Every nation.**

Lumenary Academy is a Christian-inspired education project in three divisions. This repository holds its website, [lumenary.academy](https://lumenary.academy), the first three subjects of Lumenary Scientia — **Lumenary Math**, **Lumenary CS** (with its programming-language courses and electives) and **Lumenary EE** — and the first two courses of **Lumenary Lingua**.

## The three divisions

| Division | What it is | Status |
| --- | --- | --- |
| **Lumenary Scientia** | The sciences, free and open source for ever: no accounts, no advertising, no paid tiers | Available: mathematics (**[Lumenary Math](content/math/README.md)**), computer science (**Lumenary CS**, `content/cs/`, with programming languages from Assembly to Zig in `content/cs/languages/` and electives in `content/cs/electives/`), and electrical engineering (**Lumenary EE**, `content/ee/`). Robotics, physics, chemistry, biology and other sciences pending |
| **Lumenary Lingua** | Languages, each taught through a language the learner already knows | Available, A1 to C2: Spanish taught in English (`content/lingua/spanish/`) and English taught in Spanish (`content/lingua/ingles/`). Other pairs pending |
| **Lumenary Prep** | Exam preparation as a paid service: one price per course, paid once, for lifetime access | At [prep.lumenary.academy](https://prep.lumenary.academy), built in a separate repository |

Paying for Prep is never needed to use Scientia, and Scientia stays free and open source. The site's [divisions page](https://lumenary.academy/en/divisions/) (`content/pages/divisions/en.mdx`) has the details.

## Lumenary Math

Mathematics from kindergarten counting to the first year of graduate school, every lesson taught three ways: human (intuition and proof), formal (Lean 4 + Mathlib) and computational (Python). Every topic in the curriculum has a first-draft lesson; none has yet been reviewed by a human mathematician or teacher.

**[Lumenary Math's README](content/math/README.md)** covers what exists today, the honesty notes, the Lean and Python toolchain and the curriculum documentation.

## Lumenary CS, EE and Lingua

Computer science, electrical engineering and the language courses are **courses**: a syllabus (`course.json`) and one directory per lesson (`lesson.mdx`, `exercises.json`), rendered with the same lesson components (and the same cat guides) as Lumenary Math. Lumenary CS runs from a first program to the frontier of AI in 55 lessons across eight levels (online at `/en/cs/`), with a course for each major programming language (`/en/cs/languages/`) and electives (`/en/cs/electives/`, starting with Blockchains & Verifiable Computation). Lumenary EE (`/en/ee/`) runs from a first circuit to chips, power grids and radios. Their runnable Python blocks and Python exercises run in the browser; they, and the programs in other languages (compiled and run with each language's toolchain, Verilog with Icarus Verilog and circuits with ngspice), are executed by `npm run verify:courses`. Each Lingua course has six levels, A1 to C2, of six lessons (`/en/lingua/spanish/`, `/es/lingua/ingles/`). All of it is AI-drafted and awaits human review, as the pages say. [docs/courses.md](docs/courses.md) is the authoring guide.

## Quick start

Requirements: Node ≥ 22.

```bash
npm install
npm run dev               # http://localhost:3000
npm run typecheck
npm test                  # lessons, courses, widgets, graph, registry, i18n and parser tests
npm run verify:courses    # run the code in the courses' lessons (needs the Python venv, see below)
npm run build             # static export to out/
npm start                 # serve out/ at http://localhost:4173
npm run test:e2e          # browser checks against out/ (Playwright)
```

The Lean and Python checks behind Lumenary Math need their own toolchains: see [its quick start](content/math/README.md#quick-start).

## Repository layout

```
content/
  math/              Lumenary Math: knowledge graph, lessons, trails (see its README)
  cs/                Lumenary CS: course.json and lessons/<slug>/, languages/<id>/, electives/<id>/ (see docs/courses.md)
  ee/                Lumenary EE: course.json and lessons/<slug>/
  lingua/<course>/   Lumenary Lingua courses: spanish/ (taught in English), ingles/ (taught in Spanish)
  pages/             About, Divisions, Contribute, Educators, evaluation package (MDX)
  registry/          languages.json, countries.json, glossaries/
  verification/      generated reports — never edit by hand
formal/              Lean 4 project for Lumenary Math
compute/             Python experiments for Lumenary Math, tests, verify.py, pinned requirements
src/
  app/[locale]/      routes (static export): the front page (the three divisions), math/, cs/, ee/, lingua/, and the project pages
  components/        UI, lesson blocks, widgets, graph, exercises
  i18n/              locale config and message catalogues

File: content/materials/lessons/dielectric-and-ferroelectric-materials/exercises.json
{
  "lesson": "dielectric-and-ferroelectric-materials",
  "exercises": [
    {
      "id": "which-piezoelectric",
      "type": "choice",
      "multiple": true,
      "difficulty": "warm-up",
      "mode": "H",
      "prompt": "Which of these, as described, will produce a net charge on their faces when squeezed? Select all that apply.",
      "options": [
        {
          "id": "a",
          "label": "A single crystal of quartz",
          "correct": true,
          "feedback": "Yes. Quartz has no centre of symmetry, and it is the classic piezoelectric crystal."
        },
        {
          "id": "b",
          "label": "A single crystal of sodium chloride",
          "correct": false,
          "feedback": "Not yet. Rock salt is centrosymmetric, so by symmetry it cannot be piezoelectric."
        },
        {
          "id": "c",
          "label": "A PZT ceramic disc straight out of the sintering furnace, never poled",
          "correct": false,
          "feedback": "Not yet. Each grain is piezoelectric, but their domains point in random directions and the effects cancel. It needs poling first."
        },
        {
          "id": "d",
          "label": "A poled PZT ceramic disc",
          "correct": true,
          "feedback": "Yes. Poling aligned the domains, giving the ceramic a net polar axis."
        },
        {
          "id": "e",
          "label": "A thin film of wurtzite aluminium nitride grown with its c axis normal to the film",
          "correct": true,
          "feedback": "Yes. The wurtzite structure is polar, and oriented AlN films are the piezoelectric layer of phone radio filters."
        },
        {
          "id": "f",
          "label": "A single crystal of silicon",
          "correct": false,
          "feedback": "Not yet. The diamond structure has a centre of symmetry, so silicon is not piezoelectric (though strain does change its resistance: piezoresistance)."
        }
      ],
      "hints": [
        "A linear coupling between stress and polarisation is forbidden in a crystal with a centre of symmetry.",
        "For a polycrystal, ask whether the grains' polar directions are aligned."
      ],
      "solution": "Piezoelectricity needs the absence of a centre of symmetry, and for a polycrystal also a net alignment. **Quartz**, **poled PZT** and **c-axis-oriented AlN** qualify. NaCl and silicon are centrosymmetric. Unpoled PZT is made of piezoelectric grains whose effects average to zero; poling, a strong field at elevated temperature, creates the alignment."
    },
    {
      "id": "stack-eot",
      "type": "integer",
      "difficulty": "core",
      "mode": "H",
      "prompt": "A gate stack has 0.4 nm of SiO₂ ($\\varepsilon_r = 3.9$) next to the silicon, then 3.0 nm of hafnium oxide with $\\varepsilon_r = 25$. What is its equivalent oxide thickness, **in picometres** (to the nearest whole number)?",
      "answer": 868,
      "feedback": [
        {
          "match": "3400",
          "message": "Not yet. That is the physical thickness. Convert the HfO₂ layer to its SiO₂ equivalent first."
        },
        {
          "match": "468",
          "message": "Close. That is the HfO₂ layer alone; add the SiO₂ interlayer, which counts at full thickness."
        }
      ],
      "hints": [
        "Layers in series: their EOTs add.",
        "EOT of a layer is $t \\times 3.9/\\varepsilon_r$."
      ],
      "solution": "The two layers are capacitors in series, so their inverse capacitances add, which means their equivalent oxide thicknesses add:\n\n$$\\text{EOT} = 0.4 + 3.0 \\times \\frac{3.9}{25} = 0.4 + 0.468 = 0.868\\ \\text{nm} = \\mathbf{868}\\ \\text{pm}.$$\n\nNotice that the 0.4 nm interlayer contributes almost half the EOT. That is why process engineers fight for every tenth of a nanometre of it, and why it cannot simply be removed: it gives the clean interface to silicon that hafnium oxide alone does not."
    },
    {
      "id": "transducer-thickness",
      "type": "integer",
      "difficulty": "core",
      "mode": "H",
      "prompt": "A PZT plate in which longitudinal sound travels at 4350 m/s is to resonate in its thickness mode at 7.5 MHz. How thick should it be, **in micrometres**?",
      "answer": 290,
      "feedback": [
        {
          "match": "580",
          "message": "Not yet. That is a full wavelength. The fundamental thickness resonance has half a wavelength across the plate."
        },
        {
          "match": "145",
          "message": "Not yet. That is a quarter wavelength, the thickness of a matching layer, not of the plate."
        }
      ],
      "hints": [
        "The plate resonates when its thickness is half a wavelength.",
        "Wavelength = speed / frequency."
      ],
      "solution": "The wavelength is $\\lambda = v/f = 4350/(7.5\\times10^6) = 580$ µm, and the fundamental thickness resonance has $t = \\lambda/2 = $ **290 µm**. Higher frequencies give finer images but are absorbed faster by tissue, so probes for deep organs work at a few megahertz and those for skin or the eye at tens of megahertz, with correspondingly thinner plates."
    },
    {
      "id": "why-24-ghz",
      "type": "choice",
      "difficulty": "core",
      "mode": "H",
      "prompt": "Water's dielectric loss peaks near 19 GHz. Why do microwave ovens heat food at 2.45 GHz instead?",
      "options": [
        {
          "id": "a",
          "label": "At the loss peak the power would be absorbed within about half a millimetre of the surface; at 2.45 GHz it penetrates a couple of centimetres and heats more evenly.",
          "correct": true,
          "feedback": "Yes. Stronger absorption is not better when you want to heat the inside. (The 2.45 GHz band is also allocated internationally for such uses.)"
        },
        {
          "id": "b",
          "label": "2.45 GHz is the resonant frequency of the water molecule.",
          "correct": false,
          "feedback": "Not yet. Liquid water has no sharp resonance there. The loss comes from a broad Debye relaxation that peaks near 19 GHz, and 2.45 GHz is well below it."
        },
        {
          "id": "c",
          "label": "Water does not absorb at all at 19 GHz.",
          "correct": false,
          "feedback": "Not yet. Absorption is strongest there, which is exactly the problem."
        },
        {
          "id": "d",
          "label": "Higher frequencies are dangerous to people, lower ones are not.",
          "correct": false,
          "feedback": "Not yet. Ovens are shielded at any frequency; the choice of frequency is about how the energy is deposited in the food."
        }
      ],
      "hints": [
        "Compare the penetration depths the lesson computed at 2.45 and 19.2 GHz.",
        "Does the oven want to deposit the energy at the surface or throughout?"
      ],
      "solution": "The Debye calculation gave a power penetration depth of about 19 mm at 2.45 GHz but only about 0.5 mm at 19.2 GHz. Heating at the loss peak would cook the surface while leaving the interior cold, so ovens use a frequency where water still absorbs well but the waves reach into the food. 2.45 GHz is one of the internationally allocated industrial, scientific and medical bands, and 915 MHz, which penetrates further still, is used for large industrial heaters."
    },
    {
      "id": "why-not-titania",
      "type": "choice",
      "difficulty": "core",
      "mode": "H",
      "prompt": "Titanium dioxide has a relative permittivity of about 80, more than three times hafnium oxide's. Why is it not used as the gate dielectric on silicon?",
      "options": [
        {
          "id": "a",
          "label": "Its conduction band lies at about the same energy as silicon's, so there is no barrier to stop electrons flowing into it.",
          "correct": true,
          "feedback": "Yes. A gate dielectric needs band offsets of more than about 1 eV for both electrons and holes; TiO₂'s small gap is placed so that its electron barrier vanishes."
        },
        {
          "id": "b",
          "label": "A higher permittivity would make the transistor's gate capacitance too large.",
          "correct": false,
          "feedback": "Not yet. More gate capacitance per area is what engineers want; the problem lies elsewhere."
        },
        {
          "id": "c",
          "label": "It is a ferroelectric and would store charge permanently.",
          "correct": false,
          "feedback": "Not yet. Rutile TiO₂ is not ferroelectric. Its problem is its band alignment."
        },
        {
          "id": "d",
          "label": "It would need to be thinner than SiO₂ for the same capacitance.",
          "correct": false,
          "feedback": "Not yet. A higher permittivity allows a thicker layer for the same capacitance, which is the whole point of high-k."
        }
      ],
      "hints": [
        "Look at the barrier column of the lesson's table.",
        "Permittivity and band gap tend to pull in opposite directions."
      ],
      "solution": "High permittivity lets the layer be thicker, which reduces tunnelling, but only if there is a barrier to tunnel through. TiO₂'s gap is only about 3.5 eV, and its conduction band lines up with silicon's (an offset near zero), so electrons can simply flow over the top: leakage would be enormous. Hafnium oxide's permittivity is lower, but its barrier of about 1.4 eV for electrons, and more for holes, makes it the best compromise."
    },
    {
      "id": "debye-function",
      "type": "python",
      "difficulty": "core",
      "mode": "C",
      "prompt": "Write `debye(f, eps_s, eps_inf, tau)` returning the complex relative permittivity $\\varepsilon' - i\\varepsilon''$ of a single Debye relaxation at frequency `f` (in Hz), and `loss_peak(tau)` returning the frequency (in Hz) at which $\\varepsilon''$ is largest.\n\nUse $\\varepsilon(\\omega) = \\varepsilon_\\infty + (\\varepsilon_s - \\varepsilon_\\infty)/(1 + i\\omega\\tau)$ with $\\omega = 2\\pi f$. With Python's complex numbers, $1/(1 + i x)$ has a negative imaginary part, so the result automatically has the form $\\varepsilon' - i\\varepsilon''$.",
      "starter": "import math\n\ndef debye(f, eps_s, eps_inf, tau):\n    \"\"\"Complex relative permittivity eps' - i eps'' of a Debye relaxation.\"\"\"\n    return complex(eps_s, 0)\n\ndef loss_peak(tau):\n    \"\"\"Frequency in Hz where eps'' is largest.\"\"\"\n    return 0.0\n",
      "tests": "import math\ne = debye(0.0, 78.4, 5.2, 8.3e-12)\nassert abs(e - 78.4) < 1e-9, \"at zero frequency eps = eps_s\"\nfp = loss_peak(8.3e-12)\nassert abs(fp - 1.9175e10) / 1.9175e10 < 1e-3, f\"water's loss peak is near 19.2 GHz, got {fp}\"\nep = debye(fp, 78.4, 5.2, 8.3e-12)\nassert abs(-ep.imag - (78.4 - 5.2) / 2) < 1e-6, \"at the peak eps'' = (eps_s - eps_inf)/2\"\nassert abs(ep.real - (78.4 + 5.2) / 2) < 1e-6, \"and eps' is halfway between\"\ne245 = debye(2.45e9, 78.4, 5.2, 8.3e-12)\nassert abs(e245.real - 77.22) < 0.01 and abs(-e245.imag - 9.20) < 0.01, \"2.45 GHz values from the lesson\"\nassert abs(debye(1e17, 78.4, 5.2, 8.3e-12) - 5.2) < 1e-3, \"at very high frequency eps -> eps_inf\"\n",
      "reference": "import math\n\ndef debye(f, eps_s, eps_inf, tau):\n    w = 2 * math.pi * f\n    return eps_inf + (eps_s - eps_inf) / (1 + 1j * w * tau)\n\ndef loss_peak(tau):\n    return 1 / (2 * math.pi * tau)\n",
      "hints": [
        "`1j` is Python's imaginary unit.",
        "Write $\\varepsilon'' = (\\varepsilon_s - \\varepsilon_\\infty)\\,\\omega\\tau/(1 + \\omega^2\\tau^2)$ and find where its derivative with respect to $\\omega\\tau$ vanishes.",
        "The maximum of $x/(1+x^2)$ is at $x = 1$."
      ],
      "solution": "```python\nimport math\n\ndef debye(f, eps_s, eps_inf, tau):\n    w = 2 * math.pi * f\n    return eps_inf + (eps_s - eps_inf) / (1 + 1j * w * tau)\n\ndef loss_peak(tau):\n    return 1 / (2 * math.pi * tau)\n```\n\nSeparating real and imaginary parts, with $x = \\omega\\tau$:\n\n$$\\varepsilon' = \\varepsilon_\\infty + \\frac{\\varepsilon_s - \\varepsilon_\\infty}{1 + x^2}, \\qquad \\varepsilon'' = (\\varepsilon_s - \\varepsilon_\\infty)\\frac{x}{1 + x^2}.$$\n\n$x/(1+x^2)$ has its maximum, $\\tfrac12$, at $x = 1$, so the loss peaks at $f = 1/(2\\pi\\tau)$, where $\\varepsilon''$ is half the relaxation strength and $\\varepsilon'$ is halfway between $\\varepsilon_s$ and $\\varepsilon_\\infty$. For water, $\\tau = 8.3$ ps gives 19.2 GHz. Plotting $\\varepsilon''$ against $\\varepsilon'$ for all frequencies traces a semicircle (the Cole–Cole plot), which is how experimenters test whether a material really has a single relaxation time."
    },
    {
      "id": "landau-coercive",
      "type": "python",
      "difficulty": "stretch",
      "mode": "C",
      "prompt": "In Landau theory a uniform ferroelectric in a field $E$ satisfies $E = aP + bP^3$ (with $a < 0$, $b > 0$ below the Curie temperature). Write `landau_ps_ec(a, b)` returning the pair `(Ps, Ec)`: the spontaneous polarisation (where $E = 0$, $P > 0$) and the coercive field, the largest field the negatively polarised state can withstand, which is the local maximum of $E(P)$ on the branch $P < 0$.\n\nYou may solve it with calculus or numerically; the tests accept either to a relative accuracy of $10^{-4}$.",
      "starter": "import math\n\ndef landau_ps_ec(a, b):\n    \"\"\"Spontaneous polarisation and intrinsic coercive field of E = a P + b P^3.\"\"\"\n    return 0.0, 0.0\n",
      "tests": "import math\nps, ec = landau_ps_ec(-1.0, 1.0)\nassert abs(ps - 1.0) < 1e-4, \"dimensionless case: Ps = 1\"\nassert abs(ec - 2 / (3 * math.sqrt(3))) < 1e-4, \"dimensionless case: Ec = 2/(3 sqrt 3) = 0.385\"\n# barium titanate, 100 K below T0, with Ps = 0.26 C/m^2\na = -100 / (8.854e-12 * 1.5e5)\nb = -a / 0.26**2\nps, ec = landau_ps_ec(a, b)\nassert abs(ps - 0.26) / 0.26 < 1e-4\nassert abs(ec / 1e5 - 75.4) < 0.1, f\"expected about 75.4 kV/cm, got {ec / 1e5:.2f}\"\n",
      "reference": "import math\n\ndef landau_ps_ec(a, b):\n    ps = math.sqrt(-a / b)\n    p_turn = -math.sqrt(-a / (3 * b))      # where dE/dP = a + 3 b P^2 = 0 on the negative branch\n    ec = a * p_turn + b * p_turn**3\n    return ps, ec\n",
      "hints": [
        "$E = 0$ with $P \\neq 0$ gives $P_s^2 = -a/b$.",
        "The turning points of $E(P)$ are where $dE/dP = a + 3bP^2 = 0$.",
        "Evaluate $E$ at $P = -\\sqrt{-a/3b}$: that is the coercive field."
      ],
      "solution": "Setting $E = 0$ gives $P(a + bP^2) = 0$, so $P_s = \\sqrt{-a/b}$. The negatively polarised state exists as a minimum of the free energy only while $dE/dP > 0$ along its branch; it disappears at the turning point $dE/dP = a + 3bP^2 = 0$, that is $P^* = -\\sqrt{-a/3b}$, where\n\n$$E_c = aP^* + bP^{*3} = \\frac{2}{3\\sqrt3}\\,|a|\\sqrt{\\frac{-a}{b}} = \\frac{2}{3\\sqrt3}\\,|a|\\,P_s.$$\n\n```python\nimport math\n\ndef landau_ps_ec(a, b):\n    ps = math.sqrt(-a / b)\n    p_turn = -math.sqrt(-a / (3 * b))\n    ec = a * p_turn + b * p_turn**3\n    return ps, ec\n```\n\nFor barium titanate 100 K below $T_0$ this gives about 75 kV/cm, roughly a hundred times the measured coercive field of good crystals. The calculation is right; the assumption of uniform switching is wrong. Real ferroelectrics reverse by nucleating small reversed domains and moving domain walls, which needs far smaller fields."
    },
    {
      "id": "name-poling",
      "type": "text",
      "difficulty": "warm-up",
      "mode": "H",
      "prompt": "A freshly sintered PZT ceramic is not piezoelectric. What one-word name is given to the treatment that makes it piezoelectric, by applying a strong field at elevated temperature to align its domains?",
      "answers": [
        "poling",
        "poled",
        "pole",
        "electrical poling"
      ],
      "hints": [
        "The treatment gives the ceramic a net polar axis.",
        "It shares a root with the word for the ends of a magnet."
      ],
      "solution": "**Poling.** A field of a few kilovolts per millimetre is applied, usually with the part warm (often in an insulating oil bath) so that domain walls move easily, and the domains align as far as the grain orientations allow. The ceramic keeps the alignment after the field is removed, as long as it is not heated close to its Curie temperature or exposed to large reverse fields or stresses."
    }
  ]
}
